Repository: chrislazo22/zodiac-aerospace-app

# Zodiac Aerospace

Key Requirements: An internal application for the certification deparment. This apllication will be used to log, store and search the fireblocking specimen sets used on aircraft seats.

## Features
- CRUD functionallity for specimen sets
- Ability to import and export data to excel sheets
- Add PDF test sheet

## Model
- Materials

#### Versions
- ruby 2.3.0p0 (2015-12-25 revision 53290) [x86_64-linux]
- Rails 4.2.5

File: lib/seeds/fireblocking_data.csv (part 1 of 3)
pass_or_fail,test_plan,cushion,test_plan_id,seat_model,test_date,vert_burn_length_front,vert_burn_length_back,horiz_burn_length_top,horiz_burn_length_bottom,weight_loss_lbs,weight_loss_percent,cover_config,foam_a_percent,foam_a_material,foam_b_percent,foam_b_material,foam_c_percent,foam_c_material,foam_d_percent,foam_d_material,foam_e_percent,foam_e_material,decorative_insulation_part_number,decorative_insulation_mfr,backing,adhesive_one,adhesive_two,fireblock_type,fireblock_part_number,fireblock_color,fireblock_mfr,flame_treatment,fireblock_percent,thermoplastic_part_number,thermoplastic_mfr
Pass,4FR4112-12-2005,Back,C2,4112,"February 25, 2014",4.6,0,3,1.5,0.18,3.71,Fully Encapsulated,58,QS31263YL,42,Synergy 1000,,,,,,,n/a,n/a,n/a,CC-1025,Coral Adhesives,7725R,33BWJ2417QK16072,Grey,BOTANY WEAVING         MILL LTD,n/a,n/a,n/a,n/a
Pass,4FR4112-12-2005,Back,C1,4112,"February 25, 2014",4.4,0,3.6,1.5,0.3,5.74,Fully Encapsulated,100,QS31263YL,,,,,,,,,n/a,n/a,n/a,CC-1025,Coral Adhesives,7725R,33BWJ2417QK16072,Grey,BOTANY WEAVING         MILL LTD,n/a,n/a,n/a,n/a
Pass,4FR4112-12-2011,BACK/HEADREST,1,4112,"August 12, 2015",4.3,0,3.3,4.9,0.27,5.29,Fully Encapsulated,100,QS31263YL,,,,,,,,,n/a,n/a,n/a,CC-1025,Coral Adhesives,7725R,16BWJ2417BK402,GREY/GOLD,BOTANY WEAVING         MILL LTD,n/a,n/a,n/a,n/a
Pass,4FR4112-12-2011,BOTTOM,2,4112,"August 12, 2015",4.1,0,3.1,2.7,0.2,4.04,Fully Encapsulated,58,QS51288YL,42,Synergy 1000,,,,,,,n/a,n/a,n/a,CC-1025,Coral Adhesives,7725R,6BWJ2417BK402,GREY/GOLD,BOTANY WEAVING         MILL LTD,n/a,n/a,n/a,n/a
Pass,4FR4112-12-2011,BACK,3,4112,"August 12, 2015",4.2,0,2.8,4.7,0.33,6.42,Fully Encapsulated,100,QS31263YL,,,,,,,,,n/a,n/a,n/a,CC-1025,Coral Adhesives,7725R,9BWJ5142HX8541,BURGUNDY,BOTANY WEAVING         MILL LTD,n/a,n/a,n/a,n/a
Pass,4FR4112-12-2011,BOTTOM,4,4112,"August 12, 2015",3.5,0,2.6,3.2,0.23,4.83,Fully Encapsulated,58,QS51288YL,42,Synergy 1000,,,,,,,n/a,n/a,n/a,CC-1025,Coral Adhesives,7725R,9BWJ5142HX8541,BURGUNDY,BOTANY WEAVING         MILL LTD,n/a,n/a,n/a,n/a
Pass,4FR4112-12-2003,BACK,5,4112,"April 19, 2016",2.8,0,4.4,3.3,0.29,5.06,Fully Encapsulated,72.4,QS41288YL,27.6,DURALITE,,,,,,,n/a,n/a,n/a,CC-1025,Coral Adhesives,7725R,LL-3330,REGAL BLUE,MUIRHEAD & SONS,n/a,n/a,n/a,n/a
Pass,4FR4112-12-2003,BOTTOM,6,4112,"April 19, 2016",2.2,0,4.1,2.2,0.25,4.44,Fully Encapsulated,58.1,QS51288YL,41.9,DURALITE,,,,,,,n/a,n/a,n/a,CC-1025,Coral Adhesives,7725R,LL-3330,REGAL BLUE,MUIRHEAD & SONS,n/a,n/a,n/a,n/a
Pass,4FR4114-12,Headrest,132,4114,"February 22, 2014",5.3,0,6,12.2,0.35,5.92,Fully Encapsulated,4,LD45FR,96,QS51288YL,,,,,,,n/a,n/a,n/a,CC-1025/LB,Coral Adhesives,7535R,ULFR-5796,Pewter,Tapis corp,n/a,n/a,n/a,n/a
Pass,4FR4114-12,Headrest,133,4114,"February 22, 2014",6.5,0,6.6,13.1,0.36,6.02,Fully Encapsulated,4,LD45FR,96,QS51288YL,,,,,,,n/a,n/a,n/a,CC-1025/LB,Coral Adhesives,7535R,ULFR-5796,Pewter,Tapis corp,n/a,n/a,n/a,n/a
Pass,4FR4114-12,Headrest,129,4114,"December 17, 2013",12.7,0,13.4,12.1,0.47,7.85,Fully Encapsulated,,,,,,,,,,,n/a,n/a,n/a,CC-1025/LB,Coral Adhesives,7535R,ULFR-2556,ADMIRAL BLUE,Tapis corp,n/a,n/a,n/a,n/a
FAIL,4FR4114-12,Headrest,130,4114,"December 17, 2013",14.6,0,114.2,12.2,0.61,10.14,Fully Encapsulated,8,LD45FR,92,QS5151288YL,,,,,,,n/a,n/a,n/a,CC-1025/LB,Coral Adhesives,7535R,ULFR-2556,ADMIRAL BLUE,Tapis corp,n/a,n/a,n/a,n/a
Pass,4FR4114-12,Headrest,136,4114,"July 10, 2015",5.2,0,4.6,5.4,0.39,5.26,Fully Encapsulated,4,LD45FR,96,QS51288YL,,,,,,,n/a,n/a,n/a,CC-1025/LB,Coral Adhesives,7535R,7500,ASH GREY,LANTAL,n/a,n/a,n/a,n/a
Pass,4FR4114-12,Headrest,137,4114,"July 10, 2015",6.5,0,4.3,4.3,0.37,5.29,Fully Encapsulated,4,LD45FR,96,QS51288YL,,,,,,,n/a,n/a,n/a,CC-1025/LB,Coral Adhesives,7535R,LT-4437,GREY,DOUGLAS INTERIOR,n/a,n/a,n/a,n/a
Pass,4FR4114-12,Headrest,142,4114,"July 10, 2015",11.6,0,10.4,5.2,0.69,9.57,Fully Encapsulated,4,LD45FR,96,QS51288YL,,,,,,,n/a,n/a,n/a,CC-1025/LB,Coral Adhesives,7535R,4495,DARK BLUE,LANTAL,n/a,n/a,n/a,n/a
Pass,4FR4114-12,Headrest,143,4114,"July 10, 2015",5.2,0,5,7.6,0.27,4.63,Fully Encapsulated,4,LD45FR,96,QS51288YL,,,,,,,n/a,n/a,n/a,CC-1025/LB,Coral Adhesives,7535R,ULFR-5739,GRAPHITE,Tapis corp,n/a,n/a,n/a,n/a
Pass,4FR4114-12,Headrest,144,4114,"July 10, 2015",9.6,0,8.1,6.5,0.56,7.99,Fully Encapsulated,4,LD45FR,96,QS51288YL,,,,,,,n/a,n/a,n/a,CC-1025/LB,Coral Adhesives,7535R,HT-857,HERITAGE BLUE,TOWNSEND LEATHER,n/a,n/a,n/a,n/a
Pass,4FR4114-12,Headrest,145,4114,"July 10, 2015",8.5,0,6.5,6.2,0.56,8.01,Fully Encapsulated,4,LD45FR,96,QS51288YL,,,,,,,n/a,n/a,n/a,CC-1025/LB,Coral Adhesives,7535R,HT-198,HERITAGE DARK GRAY,TOWNSEND LEATHER,n/a,n/a,n/a,n/a
Pass,4FR4114-12,Headrest,147,4114,"July 10, 2015",8.6,0,6.7,6.7,0.52,7.2,Fully Encapsulated,4,LD45FR,96,QS51288YL,,,,,,,n/a,n/a,n/a,CC-1025/LB,Coral Adhesives,7535R,HT-136,HERITAGE MEDIUM GRAY,TOWNSEND LEATHER,n/a,n/a,n/a,n/a
Pass,4FR4114-12,Headrest,150,4114,"August 17, 2015",8.4,0,7.5,14.3,0.56,8.25,Fully Encapsulated,4,LD45FR,96,QS51288YL,,,,,,,n/a,n/a,n/a,CC-1025/LB,Coral Adhesives,7535R,FW2227,ENCHANTED BLUE,PERRONE,n/a,n/a,n/a,n/a
Pass,4FR4114-12,Headrest,151,4114,"August 17, 2015",6.2,0,5.1,6.3,0.34,5.02,Fully Encapsulated,4,LD45FR,96,QS51288YL,,,,,,,n/a,n/a,n/a,CC-1025/LB,Coral Adhesives,7535R,ULFR-3602,GRAY,Tapis corp,n/a,n/a,n/a,n/a
Pass,4FR4114-12,Headrest,152,4114,"August 17, 2015",6,0,4.6,8,0.25,4.28,Fully Encapsulated,4,LD45FR,96,QS51288YL,,,,,,,n/a,n/a,n/a,CC-1025/LB,Coral Adhesives,7535R,ULFR-4261,JUNIPER,Tapis corp,n/a,n/a,n/a,n/a
Pass,4FR4114-12,Headrest,135,4114,"December 23, 2015",6.3,0,4.3,6,0.57,7.16,Fully Encapsulated,4,LD45FR,96,QS51288YL,,,,,,,n/a,n/a,n/a,CC-1025/LB,Coral Adhesives,7535R,7700,GRANITE,LANTAL,n/a,n/a,n/a,n/a
Pass,4FR4114-12,Headrest,146,4114,"December 23, 2015",5.8,0,5.5,5.9,0.36,4.81,Fully Encapsulated,4,LD45FR,96,QS51288YL,,,,,,,n/a,n/a,n/a,CC-1025/LB,Coral Adhesives,7535R,HT-3851-0507,HERITAGE CHAMOIS,TOWNSEND LEATHER,n/a,n/a,n/a,n/a
Pass,4FR4114-12,Headrest,148,4114,"December 23, 2015",4.3,0,3.6,6.3,0.41,5.02,Fully Encapsulated,4,LD45FR,96,QS51288YL,,,,,,,n/a,n/a,n/a,CC-1025/LB,Coral Adhesives,7535R,AO-S-1003,GRAY,AERISTO,n/a,n/a,n/a,n/a
Pass,4FR4114-12,Headrest,149,4114,"December 23, 2015",6.2,0,4.8,7.3,0.34,5.86,Fully Encapsulated,4,LD45FR,96,QS51288YL,,,,,,,n/a,n/a,n/a,CC-1025/LB,Coral Adhesives,7535R,ULFR-2680,WINDSOR,Tapis corp,n/a,n/a,n/a,n/a
Pass,4FR4114-12,Back,157,4114,"November 18, 2015",6.3,0,4.6,9,0.41,6.94,Fully Encapsulated,100,DAX 25,,,,,,,,,n/a,n/a,30333,CC-1025/LB,Coral Adhesives,N/A,CD50-AR175FR,ENCHANTED BLUE,DOUGLAS INTERIOR,n/a,n/a,n/a,n/a
Pass,4FR4114-12,Headrest,159,4114,"November 18, 2015",5.9,0,3.7,8.4,0.41,6.53,Fully Encapsulated,4,LD45FR,96,QS51288YL,,,,,,,n/a,n/a,n/a,CC-1025/LB,Coral Adhesives,7725R,CD50-AR175FR,ENCHANTED BLUE,DOUGLAS INTERIOR,n/a,n/a,n/a,n/a
Pass,4FR4114-12,Headrest,161,4114,"November 18, 2015",5,0,3.5,8.3,0.37,6.13,Fully Encapsulated,4,LD45FR,96,QS51288YL,,,,,,,n/a,n/a,n/a,CC-1025/LB,Coral Adhesives,7725R,CD94-AR175FR,RED,DOUGLAS INTERIOR,n/a,n/a,n/a,n/a
Pass,4FR4114-12,BOTTOM,158,4114,"November 19, 2015",6.2,0,4.8,6.1,0.42,6.66,Fully Encapsulated,100,DAX 55,,,,,,,,,n/a,n/a,30333,CC-1025/LB,Coral Adhesives,N/A,CD50-AR175FR,ENCHANTED BLUE,DOUGLAS INTERIOR,n/a,n/a,n/a,n/a
Pass,4FR4114-12,Headrest,160,4114,"November 19, 2015",6.4,0,4.7,5.5,0.41,6.65,Fully Encapsulated,8,LD45FR,92,QS51288YL,,,,,,,n/a,n/a,n/a,CC-1025/LB,Coral Adhesives,7725R,CD50-AR175FR,ENCHANTED BLUE,DOUGLAS INTERIOR,n/a,n/a,n/a,n/a
Pass,4FR4114-12,Headrest,162,4114,"November 19, 2015",5.5,0,4,5.4,0.35,5.8,Fully Encapsulated,8,LD45FR,92,QS51288YL,,,,,,,n/a,n/a,n/a,CC-1025/LB,Coral Adhesives,7725R,CD94-AR175FR,RED,DOUGLAS INTERIOR,n/a,n/a,n/a,n/a
Pass,4FR4114-12,Back,157,4114,"November 18, 2015",6.3,0,4.6,9,0.41,6.94,Fully Encapsulated,100,DAX 25,,,,,,,,,n/a,n/a,30333,CC-1025/LB,Coral Adhesives,N/A,CD50-AR175FR,ENCHANTED BLUE,LUXAIRE,n/a,n/a,n/a,n/a
Pass,4FR4114-12,Headrest,159,4114,"November 18, 2015",5.9,0,3.7,8.4,0.41,6.53,Fully Encapsulated,4,LD45FR,96,QS51288YL,,,,,,,n/a,n/a,n/a,CC-1025/LB,Coral Adhesives,7735r,CD50-AR175FR,ENCHANTED BLUE,LUXAIRE,n/a,n/a,n/a,n/a
Pass,4FR4114-12,Headrest,161,4114,"November 18, 2015",5,0,3.5,8.3,0.37,6.13,Fully Encapsulated,4,LD45FR,96,QS51288YL,,,,,,,n/a,n/a,n/a,CC-1025/LB,Coral Adhesives,7535R,CD-AR175FR,ENCHANTED BLUE,LUXAIRE,n/a,n/a,n/a,n/a
Pass,4FR4114-12,BOTTOM,158,4114,"November 19, 2015",6.2,0,4.8,6.1,0.42,6.66,Fully Encapsulated,100,DAX 55,,,,,,,,,n/a,n/a,30333,CC-1025/LB,Coral Adhesives,N/A,CD50-AR175FR,ENCHANTED BLUE,LUXAIRE,n/a,n/a,n/a,n/a
Pass,4FR4114-12,Headrest,160,4114,"November 19, 2015",6.4,0,4.7,5.5,0.41,6.65,Fully Encapsulated,8,LD45FR,92,QS51288YL,,,,,,,n/a,n/a,n/a,CC-1025/LB,Coral Adhesives,7535R,CD50-AR175FR,ENCHANTED BLUE,LUXAIRE,n/a,n/a,n/a,n/a
Pass,4FR4114-12,Headrest,162,4114,"November 19, 2015",5.5,0,4,5.4,0.35,5.8,Fully Encapsulated,8,LD45FR,92,QS51288YL,,,,,,,n/a,n/a,n/a,CC-1025/LB,Coral Adhesives,7535R,CD50-AR175FR,RED,LUXAIRE,n/a,n/a,n/a,n/a
Pass,4FR4118-12-101,Headrest,1,4118,"April 30, 2013",2.5,0,4.3,5,4041,5.76,Picture Frame,42.5,Q21185YL,57.5,QS31263YL,34.3,Q21185YL,49.1,QS31263YL,16.6,QS41288YL,71000,Buckley Industries,FR4440,CC-1025/LB,Coral Adhesives,7535R,LL3330,Regal Blue,Douglass Interior Products,n/a,100,n/a,n/a
Pass,4FR4119-12-2088,Back,1,4119,"April 5, 2013",6.2,0,4.7,5.3,0.52,8.63,Picture Frame,100,QS31263YL Polyurethane,,,,,,,,,71000,Buckley Industries,30333,CC-1025/LB,Coral Adhesive,7725R,HT-857,Dark Blue,Townsend Leather,n/a,100,n/a,n/a
Pass,4FR4119-12-2088,Bottom,2,4119,"April 5, 2013",7.8,0,8,5.7,0.56,9.84,Picture Frame,67.06,QS26185YL,32.94,Synergy 1000,,,,,,,n/a,n/a,n/a,CC-1025/LB,Coral Adhesive,7725R,HT-857,Dark Blue,Townsend Leather,n/a,100,n/a,n/a
Pass,4FR4119-12-2088,Headrest,3,4119,"April 5, 2013",10.2,0,5.5,7.3,0.55,6.91,Fully Encapsulated,100,QS26185YL,,,,,,,,,n/a,n/a,n/a,CC-1025/LB,Coral Adhesive,7725R,HT-857,Dark Blue,Townsend Leather,n/a,100,n/a,n/a
Pass,4FR4119-12-2044,Back,3,4119,"January 25, 2014",4.1,0,4.6,5.2,0.43,7.47,Fully Encapsulated,100,QS31263YL Polyurethane,,,,,,,,,71000,Buckley Industries,30333,CC-1025/LB,Coral Adhesive,7725R,GA-5653-0207,Cloud,Townsend Leather,n/a,n/a,n/a,n/a
Pass,4FR4119-12-2044,Bottom,4,4119,"January 25, 2014",3.4,0,3.7,5,0.32,5.67,Fully Encapsulated,67.06,QS31263YL Polyurethane,32.93,Synergy 1000,,,,,,,71000,Buckley Industries,30333,CC-1025/LB,Coral Adhesive,7725R,GA-5653-0207,Cloud,Townsend Leather,n/a,100,n/a,n/a
Pass,4FR4119-12-2075,Back/Headrest,3,4119,"February 10, 2014",0,0,3.4,2,0.3,4.86,Fully Encapsulated,100,QS31263YL Polyurethane,,,,,,,,,n/a,n/a,n/a,CC-1025/LB,Coral Adhesive,7725R,HT-136,Medium Grey,Townsend Leather,n/a,n/a,n/a,n/a
Pass,4FR4119-12-2089,BACK,3,4119,"August 2, 2013",9.2,0,4.8,2,0.37,7.24,Fully Encapsulated,100,QS31263YL Polyurethane,,,,,,,,,n/a,n/a,n/a,CC-1025/LB,Coral Adhesive,7725R,ULFR-5739,GRAPHITE,TAPIS,BY SUPPLIER,100,n/a,n/a
FAIL,4FR4119-12-2089,BACK,1,4119,"June 26, 2013",9.7,0,5.6,8.7,0.51,10.5,Fully Encapsulated,100,QS31263YL Polyurethane,,,,,,,,,n/a,n/a,n/a,CC-1025/LB,Coral Adhesive,7725R,ULFR-5739,GRAPHITE,TAPIS,BY SUPPLIER,100,n/a,n/a
Pass,4FR4119-12-2089,Bottom,2,4119,"June 26, 2013",10.3,0,6.3,7.3,0.38,7.95,Fully Encapsulated,67,QS31263YL Polyurethane,33,Synergy 1000,,,,,,,n/a,n/a,n/a,CC-1025/LB,Coral Adhesive,7725R,ULFR-5739,GRAPHITE,TAPIS,BY SUPPLIER,100,n/a,n/a
Pass,4FR4119-12-2031,Bottom,6,4119,"February 6, 2015",4.4,0,3,2.8,0.34,5.7,Fully Encapsulated,47.22,QS41288YL,19.84,QS51288YL,32.93,SYNERGY 1000,,,,,71000,Buckley Industries,30333,CC-1025/LB,Coral Adhesive,7725R,HT-52045-0507,TAN,Townsend Leather,n/a,100,n/a,n/a
Pass,4FR4119-12-2031,BACK,5,4119,"February 6, 2015",3.7,0,4,3.9,0.42,7.16,Fully Encapsulated,100,QS31263YL Polyurethane,,,,,,,,,71000,Buckley Industries,30333,CC-1025/LB,Coral Adhesive,7725R,HT-52045-0507,TAN,Townsend Leather,n/a,100,n/a,n/a
Pass,4FR4119-12-2031,Headrest,7,4119,"February 6, 2015",2.9,0,2.9,3.3,0.37,6.45,Fully Encapsulated,100,QS31263YL Polyurethane,,,,,,,,,n/a,n/a,n/a,CC-1025/LB,Coral Adhesive,7725R,HT-52045-0507,TAN,Townsend Leather,n/a,100,n/a,n/a
Pass,4FR4119-12-2056,Bottom,6,4119,"April 13, 2015",7.4,0,6,4,0.33,6.95,Fully Encapsulated,47.22,QS41288YL,19.84,QS51288YL,32.93,SYNERGY 1000,,,,,n/a,n/a,n/a,CC-1025/LB,Coral Adhesive,7725R,ULFR-5739,GRAPHITE,TAPIS,n/a,100,n/a,n/a
Pass,4FR4119-12,Bottom,50,4119,"February 6, 2015",5.2,0,4.6,3.3,0.26,5.07,Fully Encapsulated,23.37,QA31263YL,20.85,QS41288YL,19.84,QS51288YL,32.93,4101FR,,,n/a,n/a,n/a,CC-1025/LB,Coral Adhesive,7725R,ULFR-5666,DOVE GREY,TAPIS,n/a,100,n/a,n/a
Pass,4FR4119-12,Headrest,51,4119,"February 6, 2015",5.7,0,4.3,5.3,0.29,3.73,Fully Encapsulated,100,QS26263YL,,,,,,,,,n/a,n/a,n/a,CC-1025/LB,Coral Adhesive,7725R,ULFR-5666,DOVE GREY,TAPIS,n/a,100,n/a,n/a
Pass,4FR4119-12,BACK,52,4119,"February 6, 2015",5.9,0,4.7,2.1,0.23,4.43,Fully Encapsulated,100,QS31263YL Polyurethane,,,,,,,,,71000,Buckley Industries,30333,CC-1025/LB,Coral Adhesive,7725R,ULFR-5666,DOVE GREY,TAPIS,n/a,100,n/a,n/a
Pass,4FR4119-12,BACK,53,4119,"February 6, 2015",6.4,0,5.4,3.6,0.29,5.76,Fully Encapsulated,100,QS31263YL Polyurethane,,,,,,,,,71000,Buckley Industries,30333,CC-1025/LB,Coral Adhesive,7725R,ULFR-2551,BALTIC BLUE,TAPIS,n/a,100,n/a,n/a
Pass,4FR4119-12,Bottom,54,4119,"February 6, 2015",7.2,0,5.3,2.3,0.23,4.64,Fully Encapsulated,23.37,QS31263YL Polyurethane,20.85,QS41288YL,19.87,QS51288YL,32.9,4101FR,,,n/a,n/a,n/a,CC-1025/LB,Coral Adhesive,7725R,ULFR-2551,BALTIC BLUE,TAPIS,n/a,100,n/a,n/a
Pass,4FR4119-12-2096,Bottom,2,4119,"April 8, 2015",3.9,0,3.8,4.2,0.34,6.23,Fully Encapsulated,47.22,QS41288YL,19.84,QS51288YL,32.93,SYNERGY 1000,,,,,n/a,n/a,n/a,CC-1025/LB,Coral Adhesive,7725R,96069.11,BLACK,ROHI STOFFE,n/a,n/a,n/a,n/a
Pass,4FR4119-12-2096,BACK/ HEADREST,1,4119,"April 2, 2015",4.9,0,3,2.1,0.35,6.72,Fully Encapsulated,100,QS31263YL Polyurethane,,,,,,,,,n/a,n/a,n/a,CC-1025/LB,Coral Adhesive,7725R,96069.11,BLACK,ROHI STOFFE,n/a,n/a,n/a,n/a
Pass,4FR4119-12-2092,Bottom,8,4119,"March 18, 2015",6.6,0,5.5,4.6,0.32,6.32,Fully Encapsulated,47.22,QS41288YL,19.84,QS51288YL,32.93,SYNERGY 1000,,,,,n/a,n/a,n/a,CC-1025/LB,Coral Adhesive,7725R,ULFR-5681,SMOKE,TAPIS,n/a,n/a,n/a,n/a
Pass,4FR4119-12-2092,Bottom,7,4119,"March 18, 2015",6.8,0,5.3,4.5,0.32,6.37,Fully Encapsulated,47.22,QS41288YL,19.84,QS51288YL,32.93,SYNERGY 1000,,,,,n/a,n/a,n/a,CC-1025/LB,Coral Adhesive,7725R,ULFR-5758,SOFT GREY,TAPIS,n/a,n/a,n/a,n/a
Pass,4FR4119-12-2092,BACK,6,4119,"March 18, 2015",7.2,0,5.7,3.6,0.3,5.97,Fully Encapsulated,100,QS31263YL Polyurethane,,,,,,,,,n/a,n/a,n/a,CC-1025/LB,Coral Adhesive,7725R,ULFR-5681,SMOKE,TAPIS,n/a,n/a,n/a,n/a
Pass,4FR4119-12-2092,BACK,5,4119,"March 18, 2015",7.3,0,6.1,4.7,0.35,7.02,Fully Encapsulated,100,QS31263YL Polyurethane,,,,,,,,,n/a,n/a,n/a,CC-1025/LB,Coral Adhesive,7725R,ULFR-5758,SOFT GREY,TAPIS,n/a,n/a,n/a,n/a
Pass,4FR4119-12-2037,Back/Headrest,4,4119,"June 11, 2015",6.2,0,5.7,3,0.45,8.05,Fully Encapsulated,100,QS31263YL Polyurethane,100,,,,,,,,71000,Buckley Industries,n/a,CC-1025/LB,Coral Adhesive,7725R,FW2227,ENCHANTED BLUE,PERRONE,n/a,n/a,n/a,n/a
Pass,4FR4119-12-2037,Bottom,5,4119,"June 11, 2015",7.8,0.8,5.4,4.6,0.36,6.51,Fully Encapsulated,47.22,QS41288YL,19.84,QS51288YL,32.93,SYNERGY 1000,,,,,71000,Buckley Industries,n/a,CC-1025/LB,Coral Adhesive,7725R,FW2227,ENCHANTED BLUE,PERRONE,n/a,n/a,n/a,n/a
Pass,4FR4119-12-2037,Headrest,6,4119,"June 11, 2015",6.9,0,6.3,6.1,0.53,9.3,Fully Encapsulated,100,QS31263YL Polyurethane,,,,,,,,,71000,Buckley Industries,n/a,CC-1025/LB,Coral Adhesive,7725R,FW2255,NAPOLEON GRAY,PERRONE,n/a,n/a,n/a,n/a
Pass,4FR4119-12-2077,BACK,4,4119,"August 3, 2015",5.6,0,3.9,4.2,0.37,6.36,Fully Encapsulated,100,QS31263YL Polyurethane,,,,,,,,,71000,Buckley Industries,30333,CC-1025/LB,Coral Adhesive,7725R,MR-27114-ST,BALTIC OCEAN,Townsend Leather,n/a,n/a,n/a,n/a
Pass,4FR4119-12-2077,Bottom,5,4119,"August 3, 2015",4.8,0,3.3,1.7,0.37,6.37,Fully Encapsulated,47.22,QS41288YL,19.84,QS51288YL,32.93,SYNERGY 1000,,,,,71000,Buckley Industries,30333,CC-1025/LB,Coral Adhesive,7725R,MR-27114-ST,BALTIC OCEAN,Townsend Leather,n/a,n/a,n/a,n/a
Pass,4FR4119-12-2077,Headrest,6,4119,"August 3, 2015",7.7,0,4.2,10,0.45,5.49,Fully Encapsulated,100,QS26263YL,,,,,,,,,71000,Buckley Industries,30333,CC-1025/LB,Coral Adhesive,7725R,MR-27114-ST,BALTIC OCEAN,Townsend Leather,n/a,n/a,41031287,ZSC
Pass,4FR4119-12-2098,BACK,1,4119,"August 19, 2015",5.1,0,3.4,3.7,0.34,5.56,Fully Encapsulated,100,QS31263YL Polyurethane,,,,,,,,,71000,Buckley Industries,30333,CC-1025/LB,Coral Adhesive,7535R,FW2227,ENCHANTED BLUE,PERRONE,n/a,n/a,n/a,n/a
Pass,4FR4119-12-2098,Headrest,3,4119,"August 19, 2015",10,0,6.4,5.7,0.44,4.82,Fully Encapsulated,100,QS31263YL Polyurethane,,,,,,,,,n/a,n/a,n/a,CC-1025/LB,Coral Adhesive,7725R,FW2227,ENCHANTED BLUE,PERRONE,n/a,n/a,n/a,n/a
Pass,4FR4119-12-2098,Bottom,2,4119,"August 20, 2015",6.2,0,3.9,2,0.29,4.85,Fully Encapsulated,26.37,QS31263YL Polyurethane,20.85,QS41288YL,19.84,QS51288YL,32.93,4101FR,,,n/a,n/a,n/a,CC-1025/LB,Coral Adhesive,7735R,FW2227,ENCHANTED BLUE,PERRONE,n/a,n/a,n/a,n/a
Pass,4FR4119-12-2043,Back/Headrest,3,4119,"September 14, 2015",4.8,0,4,3.6,0.35,7.22,Fully Encapsulated,100,QS31263YL Polyurethane,,,,,,,,,71000,Buckley Industries,30333,CC-1025/LB,Coral Adhesive,7725R,ULFR-5739,GRAPHITE,TAPIS,n/a,n/a,n/a,n/a
Pass,4FR4119-12-2043,Bottom,4,4119,"September 14, 2015",4.8,0,3.8,2.3,0.32,6.23,Fully Encapsulated,47.22,QS41288YL,19.84,QS51288YL,32.93,SYNERGY 1000,,,,,71000,Buckley Industries,30333,CC-1025/LB,Coral Adhesive,7725R,ULFR-5739,GRAPHITE,TAPIS,n/a,n/a,n/a,n/a
Pass,4FR4119-12-2072,BACK,3,4119,"September 16, 2015",5.4,0,4.4,5.9,0.4,8.31,Fully Encapsulated,100,QS31263YL Polyurethane,,,,,,,,,n/a,n/a,n/a,CC-1025/LB,Coral Adhesive,7725R,ULFR-2551,BALTIC BLUE,TAPIS,n/a,n/a,n/a,n/a
Pass,4FR4119-12-2072,Bottom,4,4119,"September 16, 2015",5.1,0,3.8,4.8,0.33,6.52,Fully Encapsulated,100,QS41288YL,19.84,QS51288YL,32.93,SYNERGY 1000,,,,,n/a,n/a,n/a,CC-1025/LB,Coral Adhesive,7725R,ULFR-2551,BALTIC BLUE,TAPIS,n/a,n/a,n/a,n/a
Pass,4FR4119-12-2100,Bottom,2,4119,"December 9, 2015",6,0,3.3,3.6,0.22,4.54,Fully Encapsulated,47.22,QS41288YL,19.84,QS51288YL,32.93,DURALITE FR,,,,,71000,Buckley Industries,30333,CC-1025/LB,Coral Adhesive,7725R,BLUE,BLUE,BOTTANY WEAVING,n/a,n/a,n/a,n/a
Pass,4FR4119-12-2100,BACK/ HEADREST,1,4119,"December 9, 2015",5,0,3.7,4.4,0.32,6.26,Fully Encapsulated,100,QS31263YL Polyurethane,,,,,,,,,71000,Buckley Industries,30333,CC-1025/LB,Coral Adhesive,7725R,32BWJ1995M1506,BLUE,BOTTANY WEAVING,n/a,n/a,n/a,n/a
Pass,4FR4119-12-2100,Bottom,2,4119,"December 9, 2015",6,0,3.3,3.6,0.22,4.54,Fully Encapsulated,47.22,QS41288YL,19.84,QS51288YL,32.93,SYNERGY 1000,,,,,71000,Buckley Industries,30333,CC-1025/LB,Coral Adhesive,7725R,32BWJ1995M1506,BLUE,BOTTANY WEAVING,n/a,n/a,n/a,n/a
Pass,4FR4119-12,Bottom,55,4119,"November 10, 2015",5.3,0,3.6,4.7,0.38,6.2,Fully Encapsulated,26.37,QS31263YL Polyurethane,20.85,QS41288YL,19.84,QS51288YL,32.93,4101FR,,,n/a,n/a,n/a,CC-1025/LB,Coral Adhesive,7725R,CD50-AR175FR,ENCHANTED BLUE,DOUGLAS INTERIOR,n/a,n/a,n/a,n/a
Pass,4FR4119-12,BACK,56,4119,"November 10, 2015",5.5,0,3.6,3.9,0.39,6.32,Fully Encapsulated,100,QS31263YL Polyurethane,,,,,,,,,71000,Buckley Industries,30333,CC-1025/LB,Coral Adhesive,7535R,CD50-AR175FR,ENCHANTED BLUE,DOUGLAS INTERIOR,n/a,n/a,n/a,n/a
Pass,4FR4119-12,BACK,57,4119,"November 10, 2015",5.5,0,3.2,4.9,0.33,5.39,Fully Encapsulated,100,QS31263YL Polyurethane,,,,,,,,,71000,Buckley Industries,30333,CC-1025/LB,Coral Adhesive,7535R,CD94-AR175FR,RED,DOUGLAS INTERIOR,n/a,n/a,n/a,n/a
Pass,4FR4119-12,BACK,58,4119,"November 10, 2015",5.6,0,3.5,4.6,0.38,6.25,Fully Encapsulated,100,QS31263YL Polyurethane,,,,,,,,,71000,Buckley Industries,30333,CC-1025/LB,Coral Adhesive,7535R,CD93-AR175FR,NAVY,DOUGLAS INTERIOR,n/a,n/a,n/a,n/a
Pass,4FR4119-12,Headrest,59,4119,"November 10, 2015",6.1,0,4.6,3.9,0.34,3.68,Fully Encapsulated,100,QS26263YL,,,,,,,,,n/a,n/a,n/a,CC-1025/LB,Coral Adhesive,7725R,CD50-AR175FR,ENCHANTED BLUE,DOUGLAS INTERIOR,n/a,n/a,41031287,C&D
Pass,4FR4119-12-2101,BACK,1,4119,"March 2, 2016",7.9,0,6.4,5.3,0.39,8.5,Fully Encapsulated,100,QS31263YL Polyurethane,,,,,,,,,71000,Buckley Industries,30333,CC-1025/LB,Coral Adhesive,7725R,ULFR-5739,GRAPHITE,TAPIS,n/a,n/a,n/a,n/a
Pass,4FR4119-12-2101,Headrest,2,4119,"March 2, 2016",8.2,0,5.8,8.6,0.34,4.27,Fully Encapsulated,100,QS31263YL Polyurethane,,,,,,,,,n/a,n/a,n/a,CC-1025/LB,Coral Adhesive,7725R,ULFR-5739,GRAPHITE,TAPIS,n/a,n/a,n/a,n/a
Pass,4FR4119-12-2101,Bottom,3,4119,"March 2, 2016",9.2,0,8.5,5.4,0.43,9 .17,Fully Encapsulated,47.22,QS41288YL,19.84,QS51288YL,32.93,DURALITE FR,,,,,71000,Buckley Industries,30333,CC-1025/LB,Coral Adhesive,7725R,ULFR-5739,GRAPHITE,TAPIS,n/a,n/a,n/a,n/a
Pass,4FR4119-12-2024,BOTTOM,7,4119,"November 12, 2015",6,0,4,3.6,0.34,5.85,Fully Encapsulated,47.22,QS41288YL,19.84,QS51288YL,32.93,DURALITE FR,,,,,n/a,n/a,97341,CC-1025/LB,Coral Adhesive,7725R,CD50-AR175FR,ENCHANTED BLUE,DOUGLAS INTERIOR,n/a,n/a,n/a,n/a
Pass,4FR4119-12-2024,Headrest,60,4119,"November 24, 2015",5.3,0,3.3,4.3,0.33,3.67,Fully Encapsulated,100,QS26263YL,,,,,,,,,n/a,n/a,97341,CC-1025/LB,Coral Adhesive,7725R,CD94-AR175FR,RED,FELLFAB,n/a,n/a,n/a,n/a
Pass,4FR4119-12,Headrest,61,4119,"November 24, 2015",5.6,0,3.9,6.4,0.34,3.8,Fully Encapsulated,100,QS26263YL,,,,,,,,,n/a,n/a,97341,CC-1025/LB,Coral Adhesive,7725R,CD93-AR175FR,NAVY,DOUGLAS INTERIOR,n/a,n/a,41031287,C&D
Pass,4FR4119-12-2083,BACK,3,4119,"December 2, 2015",5.5,0,3.8,3.3,0.36,6.01,Fully Encapsulated,100,QS31263YL Polyurethane,,,,,,,,,n/a,n/a,n/a,CC-1025/LB,Coral Adhesive,7725R,HT-143,THUNDER,Townsend Leather,n/a,n/a,n/a,n/a
Pass,4FR4119-12-2083,Bottom,4,4119,"December 2, 2015",4.9,0,3.3,2.1,0.29,4.99,Fully Encapsulated,47.22,QS41288YL,19.84,QS51288YL,32.93,SYNERGY 1000,,,,,n/a,n/a,n/a,CC-1025/LB,Coral Adhesive,7725R,HT-143,THUNDER,Townsend Leather,n/a,n/a,n/a,n/a
Pass,4FR4119-12,Headrest,63,4119,"April 19, 2016",5.2,0,4.5,5.5,0.27,3.46,Fully Encapsulated,100,QS26263YL,,,,,,,,,71000,Buckley Industries,30333,CC-1025/LB,Coral Adhesive,7225R,ULFR-2551,BALTIC BLUE,TAPIS,n/a,n/a,41031287,C&D
Pass,4FR4119-12,BACK,62,4119,"April 19, 2016",4.8,0,4.9,5.2,0.32,6.5,Fully Encapsulated,110,QS31263YL Polyurethane,,,,,,,,,71000,Buckley Industries,30333,CC-1025/LB,Coral Adhesive,7725R,ULFR-2551,BALTIC BLUE,TAPIS,n/a,n/a,41031287,C&D
Pass,4FR4119-12-2102,BACK,1,4119,"April 14, 2016",6.1,0,5.4,4.6,0.37,6.63,Fully Encapsulated,110,QS31263YL Polyurethane,,,,,,,,,n/a,n/a,n/a,CC-1025/LB,Coral Adhesive,7725R,HT-835,HERITAGE MEDIUM BLUE,Townsend Leather,n/a,n/a,n/a,n/a
Pass,4FR4119-12-2102,Bottom,2,4119,"April 14, 2016",6,0,4.7,2.2,0.3,5.26,Fully Encapsulated,47.22,QS41288YL,19.84,QS51288YL,32.93,DURALITE FR,,,,,n/a,n/a,n/a,CC-1025/LB,Coral Adhesive,7725R,HT-834,HERITAGE MEDIUM BLUE,Townsend Leather,n/a,n/a,n/a,n/a
Pass,4FR4119-12,Bottom,64,4119,"June 2, 2016",5.8,0,4.7,7.5,0.31,6.23,Fully Encapsulated,23.37,QS31263YL Polyurethane,20.85,QS41288YL,19.84,QS51288YL,32.93,4101FR,,,71000,Buckley Industries,30333,CC-1025/LB,Coral Adhesive,7725R,ULFR-2551,BALTIC BLUE,TAPI CORP,n/a,n/a,n/a,n/a
Pass,4FR4119-12-2103,BACK,1,4119,"May 27, 2016",4.1,0,3,5.2,0.31,5.25,Fully Encapsulated,100,QS31263YL Polyurethane,,,,,,,,,n/a,n/a,n/a,CC-1025/LB,Coral Adhesive,7735R,CD50-AR175FR,ENCHANTED BLUE,DOUGLAS INTERIOR,n/a,n/a,n/a,n/a
Pass,4FR4119-12-2103,BACK,2,4119,"May 27, 2016",3.4,0,2.7,5.1,0.33,5.34,Fully Encapsulated,100,QS31263YL Polyurethane,,,,,,,,,n/a,n/a,9207-505,CC-1025/LB,Coral Adhesive,7735R,CD94-AR175FR,RED,DOUGLAS INTERIOR,n/a,n/a,n/a,n/a
Pass,4FR4119-12-2103,Headrest,3,4119,"May 27, 2016",5.7,0,4.1,7.1,0.41,4.9,Fully Encapsulated,100,QS26263YL,,,,,,,,,n/a,n/a,9207-505,CC-1025/LB,Coral Adhesive,7725R,CD50-AR175FR,ENCHANTED BLUE,DOUGLAS INTERIOR,n/a,n/a,41031287,C&D
Pass,4FR4119-12-2103,Bottom,4,4119,"May 27, 2016",4.4,0,2.9,6.5,0.35,6.21,Fully Encapsulated,47.22,QS41288YL,19.84,QS51288YL,32.93,DURALITE FR,,,,,n/a,n/a,9207-505,CC-1025/LB,Coral Adhesive,7725R,CD50-AR175FR,ENCHANTED BLUE,DOUGLAS INTERIOR,n/a,n/a,n/a,n/a
Pass,4FR4119-12-2020,Bottom,8,4119,,,,,,,,,,,,,,,,,,,71000,Buckley Industries,,,,,,,,,,n/a,n/a
Pass,4FR4119-12-2020,Bottom,7,4119,"June 2, 2016",5.3,0,4.3,3.7,0.37,6.07,Fully Encapsulated,47.22,QS41288YL,19.84,QS51288YL,32.93,DURALITE FR,,,,,71000,Buckley Industries,30333,CC-1025/LB,Coral Adhesive,7535R,HT-198,Heritage Dark Grey,Townsend,n/a,n/a,n/a,n/a
Pass,4FR4119-12-2020,Bottom,8,4119,"June 2, 2016",5.1,0,3.9,3.6,0.34,5.77,Fully Encapsulated,47.22,QS41288YL,47.22,QS41288YL,19.84,QS51288YL,32.93,DURALITE FR,,,71000,Buckley Industries,30333,CC-1025/LB,Coral Adhesive,7535R,LL-3859,GLEN DORNACK,DOUGLAS INTERIOR,n/a,n/a,n/a,n/a
Pass,4FR4119-12-2020,Bottom,7,4119,"June 2, 2016",5.3,0,4.3,3.7,0.37,6.07,Fully Encapsulated,47.22,QS41288YL,19.84,QS51288YL,32.93,DURALITE FR,,,,,71000,Buckley Industries,30333,CC-1025/LB,Coral Adhesive,7535R,HT-198,Heritage Dark Grey,TOWNSEND,n/a,n/a,n/a,n/a
Pass,4FR4122-12,Back/Headrest,S1,4122,"June 27, 2013",8.8,0,5,8.3,0.3,5.01,Fully Encapsulated,100,45250-145 Polyurethane,,,,,,,,,n/a,n/a,n/a,CC-1025/LB,Coral Adhesive,S/757 NW,85 BWJ3578 BR2,Blue,Botany Weaving Mill,n/a,100,n/a,n/a
Pass,4FR4122-12,Bottom,S2,4122,"June 27, 2013",8.9,0,5.3,6.5,0.29,5.06,Fully Encapsulated,64,45250-145 Polyurethane,36,4101 FR,,,,,,,n/a,n/a,n/a,CC-1025/LB,Coral Adhesive,S/757 NW,85 BWJ3578 BR2,Blue,Botany Weaving Mill,n/a,100,n/a,n/a
Pass,4FR4122-12,Back/Headrest,R1,4122,"June 27, 2014",8.2,0,4.6,5.2,0.26,4.32,Fully Encapsulated,100,45250-145 Polyurethane,,,,,,,,,n/a,n/a,n/a,CC-1025/LB,Coral Adhesive,S/757 NW,85 BWJ3578 BR2,Blue,Botany Weaving Mill,n/a,100,n/a,n/a
Pass,4FR4122-12,Bottom,R2,4122,"June 27, 2014",6,0,4.1,7.9,0.25,4.32,Fully Encapsulated,64,45250-145 Polyurethane,36,4101 FR,,,,,,,n/a,n/a,n/a,CC-1025/LB,Coral Adhesive,S/757 NW,85 BWJ3578 BR2,Blue,Botany Weaving Mill,n/a,100,n/a,n/a
Pass,4FR4122-12,BACK,U1,4122,"November 5, 2015",5.9,0,3.4,6.4,0.27,4.62,Fully Encapsulated,100,45250-145 Polyurethane,,,,,,,,,n/a,n/a,n/a,CC-1025/LB,Coral Adhesive,S/757 NW,SL3UL 09-1260,Blue,E-LEATHER,n/a,100,n/a,n/a
Pass,4FR4122-12,Bottom,U2,4122,"November 5, 2015",5.1,0,3.4,5.4,0.25,4.36,Fully Encapsulated,64,45250-145 Polyurethane,36,4101 FR,,,,,,,n/a,n/a,n/a,CC-1025/LB,Coral Adhesive,S/757 NW,SL3UL 09-1260,Blue,E-LEATHER,n/a,100,n/a,n/a
Pass,4FR4122-12,HEADREST,U3,4122,"November 5, 2015",5.2,0,3.2,6.7,0.32,5.48,Fully Encapsulated,100,45250-145 Polyurethane,,,,,,,,,n/a,n/a,n/a,CC-1025/LB,Coral Adhesive,S/757 NW,SL3UL DELTA RED,DELTA RED,E-LEATHER,n/a,100,n/a,n/a
Pass,4FR4122-12,Bottom,U4,4122,"November 5, 2015",7.1,0,4.4,6.1,0.27,4.88,Fully Encapsulated,64,45250-145 Polyurethane,36,4101 FR,,,,,,,n/a,n/a,n/a,CC-1025/LB,Coral Adhesive,S/757 NW,SL3UL DELTA RED,DELTA RED,E-LEATHER,n/a,100,n/a,n/a
Pass,4FR4132-12-WM1-NT,Back & Bottom,1,4132,"May 14, 2013",6.3,0,4.2,15.8,6,9.53,Fully Encapsulated,100,DAX 45 Polyurethane,,,,,,,,,71000,Buckley Industries,n/a,Simalfa 309,Alfa Adhesives,n/a,13545/0004,Silver,Zoffany,Latex Backing,100,n/a,n/a
Fail,4FR4132-12-WM1-NT,Exit Bolster,2,4132,"May 14, 2013",n/a,n/a,n/a,n/a,n/a,n/a,Fully Encapsulated,90,FR-3706 Last-a-foam,10,DAX 55 Polyurethane,,,,,,,n/a,n/a,n/a,Simalfa 309,Alfa Adhesives,7725R,GLM-6887,Smokey Quartz,Townsend Leather,By Supplier,100,n/a,n/a
Pass,4FR4132-12-FA1,Back & Bottom,1,4132,"March 22, 2013",4.8,0,5.2,9.5,0.2,7.23,Fully Encapsulated,100,DAX 45 Polyurethane,,,,,,,,,71000,Buckley Industries,n/a,Simalfa 309,Alfa Adhesives,n/a,413,413 Shale,Crown Wallpaper & Paints,Thin Latex Backing,100,n/a,n/a
Pass,4FR4132-12-FB1,Back & Bottom,1,4132,"April 3, 2013",7.8,0,5.8,14.2,0.55,9.32,Fully Encapsulated,100,DAX 45 Polyurethane,,,,,,,,,71000,Buckley Industries,n/a,Simalfa 309,Alfa Adhesives,n/a,F5990-11,--,Osborne & Little,Thin Latex Backing,100,n/a,n/a
Pass,4FR4132-12-FC1,Back & Bottom,1,4132,"April 12, 2013",4.7,0,2.7,9.5,0.42,7.23,Fully Encapsulated,100,DAX 45 Polyurethane,,,,,,,,,71000,Buckley Industries,n/a,Simalfa 309,Alfa Adhesives,n/a,2122,08,Telio & Cie,Thin Latex Backing,100,n/a,n/a
Fail,4FR4132-12-YCI-NT,Back & Bottom,1,4132,"October 2, 2013",n/a,n/a,n/a,n/a,n/a,n/a,Fully Encapsulated,100,DAX 45 Polyurethane,,,,,,,,,71000,Buckley Industries,n/a,Simalfa 309,Alfa Adhesives,n/a,n/a,Gull Gray 688,Crescendo,Latex Backing,100,n/a,n/a
Pass,4FR4132-12-FEI-NT,Back & Bottom,,4132,"May 16, 2014",6.3,0,4.3,10.2,0.29,4.64,Fully Encapsulated,100,DAX 45 Polyurethane,,,,,,,,,71000,Buckley Industries,n/a,Simalfa 309,Alfa Adhesives,n/a,CL-625,Bramble,Townsend Leather,By Supplier,100,n/a,n/a
Pass,4FR4132-12-FEI-NT,Back & Bottom,,4132,"May 16, 2013",6.3,0,4.3,10.2,0.29,4.64,Fully Encapsulated,100,DAX 45 Polyurethane,,,,,,,,,71000,Buckley Industries,n/a,Simalfa 309,Alfa Adhesives,n/a,K6609,Ivory Tan,Townsend Leather,By Supplier,100,n/a,n/a
Pass,4FR4132-12-FEI-NT,Bolster,,4132,"May 16, 2013",4.5,0,5.8,16.2,0.45,6.34,Fully Encapsulated,100,Ethafoam 4101 FR,,,,,,,,,n/a,n/a,n/a,Simalfa 309,Alfa Adhesives,7725R,CL-625,Bramble,Townsend Leather,By Supplier,100,41321088-501,C & D Zodiac
Pass,4FR4132-12-FEI-NT,Bolster,,4132,"May 16, 2013",5.4,0,3.3,12.2,0.36,5.29,Fully Encapsulated,100,Ethafoam 4101 FR,,,,,,,,,n/a,n/a,n/a,Simalfa 309,Alfa Adhesives,7725R,K6609,Ivory Tan,Townsend Leather,By Supplier,100,41321088-501,C & D Zodiac
Fail,4FR4132-12-WU1,Back & Bottom,1,4132,"August 6, 2013",11.3,0,8,12.3,0.6,10.88,Fully Encapsulated,100,DAX 45 Polyurethane,,,,,,,,,71000,Buckley Industries,n/a,Simalfa 309,Alfa Adhesives,n/a,10261 996,n/a,Zimmer & Rhode,By Supplier,100,n/a,n/a
Pass,4FR4132-12-FH1,Back & Bottom,1,4132,"August 6, 2013",9.4,0,6.2,9.6,0.37,8.12,Fully Encapsulated,100,DAX 45 Polyurethane,,,,,,,,,71000,Buckley Industries,n/a,Simalfa 309,Alfa Adhesives,n/a,A6653RS,3 Dark Marengo,Loro Piana,Thin Latex Backing,100,n/a,n/a
Pass,4FR4132-12-YE1-NT,Back & Bottom,1,4132,"October 17, 2013",8.1,0,6.5,12,0.39,9.01,Fully Encapsulated,100,DAX 45 Polyurethane,,,,,,,,,71000,Buckley Industries,n/a,Simalfa 309,Alfa Adhesives,n/a,3021/03,Greige,Pollack,Thin Latex Backing,100,n/a,n/a
Pass,4FR4132-12-YE1-NT,Back & Bottom,2,4132,"October 17, 2013",0,0,7.2,8.9,0.34,5.6,Fully Encapsulated,100,DAX 45 Polyurethane,,,,,,,,,71000,Buckley Industries,n/a,Simalfa 309,Alfa Adhesives,n/a,RH07,Off White,Edelman Leather,By Supplier,100,n/a,n/a
Pass,4FR4132-12-WU1,Back & Bottom,2,4132,"August 21, 2013",10.7,0,6.2,5.5,0.41,7.19,Fully Encapsulated,100,DAX 45 Polyurethane,,,,,,,,,71000,Buckley Industries,n/a,Simalfa 309,Alfa Adhesives,n/a,10261 996,n/a,Zimmer & Rhode,By Supplier,100,n/a,n/a
Pass,4FR4132-12-YMI,Back & Bottom,1,4132,"December 11, 2013",8.8,0,4.8,12.1,0.5,8.38,Fully Encapsulated,100,DAX 45 Polyurethane,,,,,,,,,71000,Buckley Industries,n/a,Simalfa 309,Alfa Adhesives,n/a,n/a,01 FLAX,CARRIER,Latex Backing,100,n/a,n/a
Pass,4FR4132-12-FD,Back & Bottom,1,4132,"February 4, 2014",8.5,0,7.1,5,0.41,6.86,Fully Encapsulated,100,DAX 45 Polyurethane,,,,,,,,,71000,Buckley Industries,n/a,Simalfa 309,Alfa Adhesives,n/a,U-265/17,Frost,LENI'S,Thin Latex Backing,100,n/a,n/a
Pass,4FR4132-12-FD,Back & Bottom,2,4132,"February 4, 2014",8.7,0,6.5,5,0.4,6.85,Fully Encapsulated,100,DAX 45 Polyurethane,,,,,,,,,71000,Buckley Industries,n/a,Simalfa 309,Alfa Adhesives,n/a,U-214/19,Island Sand,LENI'S,Thin Latex Backing,100,n/a,n/a
Pass,4FR4132-12-FP1,Back & Bottom,1,4132,"January 29, 2014",9.9,0,8.7,5.6,0.61,9.8,Fully Encapsulated,100,DAX 45 Polyurethane,,,,,,,,,71000,Buckley Industries,n/a,Simalfa 309,Alfa Adhesives,n/a,31156-16,BLONDE,KRAVET,Thin Latex Backing,100,n/a,n/a
Pass,4FR4132-12-FN1,Back & Bottom,1,4132,"January 29, 2014",10.8,0,9,10.2,0.36,8.34,Fully Encapsulated,100,DAX 45 Polyurethane,,,,,,,,,71000,Buckley Industries,n/a,Simalfa 309,Alfa Adhesives,n/a,130715.9,130717,Telio & Cie,Thin Latex Backing,100,n/a,n/a
Fail,4FR4132-12-YJ1,Back & Bottom,1,4132,"October 31, 2013",12.8,0,11.1,12,0.71,12.6,Fully Encapsulated,100,DAX 45 Polyurethane,,,,,,,,,71000,Buckley Industries,n/a,Simalfa 309,Alfa Adhesives,n/a,10008,09 MOUSE,DONGHIA,Latex Backing,100,n/a,n/a
Pass,4FR4132-12-FD2-NT,Bolster,2,4132,"February 4, 2014",11.1,1.7,5,5,0.5,6.88,Fully Encapsulated,100,Ethafoam 4101 FR,,,,,,,,,n/a,n/a,n/a,Simalfa 309,Alfa Adhesives,n/a,CL-104085-0113,HARBOUR BROWN,Townsend Leather,By Supplier,100,n/a,n/a
Fail,4FR4132-12-FS1,Back & Bottom,1,4132,"March 14, 2014",9.6,0,8,17.5,0.67,11.14,Fully Encapsulated,100,DAX 45 Polyurethane,,,,,,,,,71000,Buckley Industries,n/a,Simalfa 309,Alfa Adhesives,n/a,1100214,11,Telio & Cie,Thin Latex Backing,100,n/a,n/a
Fail,4FR4132-12-YP1,Back & Bottom,1,4132,"February 14, 2014",10.9,0,9,15.8,0.66,11.73,Fully Encapsulated,100,DAX 45 Polyurethane,,,,,,,,,71000,Buckley Industries,n/a,Simalfa 309,Alfa Adhesives,n/a,F3731-01,Grey,Primavera,Latex Backing,100,n/a,n/a
Pass,4FR4132-12-YN1-NT,Back & Bottom,1,4132,"February 11, 2014",9.4,0,8.6,8.7,0.45,8.55,Fully Encapsulated,100,DAX 45 Polyurethane,,,,,,,,,71000,Buckley Industries,n/a,Simalfa 309,Alfa Adhesives,n/a,4283,Sterling,J. Robert Scott,Latex Backing,100,n/a,n/a
Pass,4FR4132-12-YN1-NT,Bolster,2,4132,"February 11, 2014",8,0,5.8,10.3,0.41,3.89,Fully Encapsulated,90,FR-3706 Last-a-foam,10,DAX 55 Polyurethane,,,,,,,n/a,n/a,n/a,Simalfa 309,Alfa Adhesives,7725R,CL-038,OYSTER,Townsend Leather,By Supplier,100,n/a,n/a
Pass,4FR4132-12-FR1,Back & Bottom,1,4132,"February 11, 2014",10,0,7.9,8.3,0.45,8.4,Fully Encapsulated,100,DAX 45 Polyurethane,,,,,,,,,71000,Buckley Industries,n/a,Simalfa 309,Alfa Adhesives,n/a,2336,01,TELIO & CIE,Thin Latex Backing,100,n/a,n/a
Pass,4FR4132-12-WY1,Back & Bottom,2,4132,"September 13, 2013",5.8,0,6.1,5.7,0.31,5.3,Fully Encapsulated,100,DAX 45 Polyurethane,,,,,,,,,71000,Buckley Industries,n/a,Simalfa 309,Alfa Adhesives,n/a,CL-026,ROSE DUST,Townsend Leather,By Supplier,100,n/a,n/a
Pass,4FR4132-12-WY1,Back & Bottom,1,4132,"September 13, 2013",0,0,2.4,3,0.24,4.04,Fully Encapsulated,100,DAX 45 Polyurethane,,,,,,,,,71000,Buckley Industries,n/a,Simalfa 309,Alfa Adhesives,n/a,K6158,PAVILLION BEIGE,Townsend Leather,Latex Backing,100,n/a,n/a
Fail,4FR4132-12-FK1,Back & Bottom,1,4132,"October 10, 2013",14.2,0,14.1,13.8,0.81,14.02,Fully Encapsulated,100,DAX 45 Polyurethane,,,,,,,,,71000,Buckley Industries,n/a,Simalfa 309,Alfa Adhesives,n/a,8829-03,SAND,LARSEN,By Supplier,100,n/a,n/a
Pass,4FR4132-12-YJ1,Back & Bottom,2,4132,"November 20, 2013",9,0,6,5,0.42,6.89,Fully Encapsulated,100,DAX 45 Polyurethane,,,,,,,,,71000,Buckley Industries,n/a,Simalfa 309,Alfa Adhesives,n/a,10008,09 MOUSE,DONGHIA,Latex Backing,100,n/a,n/a
Fail,4FR4132-12-FL1-NT,Back & Bottom,1,4132,"November 14, 2013",13.7,0,13.4,12,0.77,14.16,Fully Encapsulated,100,DAX 45 Polyurethane,,,,,,,,,71000,Buckley Industries,n/a,Simalfa 309,Alfa Adhesives,n/a,8829-02,SILVER,CHINTZ & COLLECTIONS,N/A,100,n/a,n/a
Pass,4FR4132-12-YK1-NT,Back & Bottom,1,4132,"November 14, 2013",9.4,0,7.4,5,0.37,6.36,Fully Encapsulated,100,DAX 45 Polyurethane,,,,,,,,,71000,Buckley Industries,n/a,Simalfa 309,Alfa Adhesives,n/a,8905-02,BEIGE,LARSEN,Latex Backing,100,n/a,n/a
Pass,4FR4132-12-FL1-NT,Bolster,2,4132,"December 4, 2013",9.5,0,6,9.8,0.5,7.73,Fully Encapsulated,100,DAX 45 Polyurethane,,,,,,,,,71000,Buckley Industries,n/a,Simalfa 309,Alfa Adhesives,n/a,CL-148,Silver,Townsend Leather,By Supplier,100,n/a,n/a
Pass,4FR4132-12-YCI-NT,Back & Bottom,3,4132,"November 5, 2013",10.9,0,6.1,8.9,0.27,5.16,Fully Encapsulated,100,DAX 45 Polyurethane,,,,,,,,,71000,Buckley Industries,n/a,Simalfa 309,Alfa Adhesives,n/a,n/a,Gull Gray 688,Crescendo,Latex Backing,100,n/a,n/a
Pass,4FR4132-12-FK1,Back & Bottom,1,4132,"November 15, 2013",9.7,0,7.7,8.3,0.56,9.83,Fully Encapsulated,100,DAX 45 Polyurethane,,,,,,,,,71000,Buckley Industries,n/a,Simalfa 309,Alfa Adhesives,n/a,,SAND,APPLIKATORS PLUS,N/A,100,n/a,n/a
Fail,4FR4132-12-WC1-NT,Back & Bottom,1,4132,"November 15, 2013",8.7,0,6.6,5.3,0.69,11.41,Fully Encapsulated,100,DAX 45 Polyurethane,,,,,,,,,71000,Buckley Industries,n/a,Simalfa 309,Alfa Adhesives,n/a,Z131/01,LICHEN,ZINC,Latex Backing,100,n/a,n/a
Pass,4FR4132-12-WC1-NT,Bolster,2,4132,"November 15, 2013",8.8,0,7.1,4.6,0.56,5.44,Fully Encapsulated,10,DAX 55 Polyurethane,90,FR-3706,,,,,,,7100,Buckley Industries,n/a,Simalfa 309,Alfa Adhesives,n/a,Z131/01,LICHEN,ZINC,Latex Backing,100,n/a,n/a
Fail,4FR4132-12-YH1,Back & Bottom,1,4132,"November 13, 2013",9.8,0,8.8,17.4,0.76,13.35,Fully Encapsulated,100,DAX 45 Polyurethane,,,,,,,,,71000,Buckley Industries,n/a,Simalfa 309,Alfa Adhesives,n/a,1927981,981,Zimmer & Rhode,Latex Backing,100,n/a,n/a
Pass,4FR4132-12-YH1,Back & Bottom,2,4132,"November 13, 2013",8.9,0,7.7,7.7,0.45,8.1,Fully Encapsulated,100,DAX 45 Polyurethane,,,,,,,,,71000,Buckley Industries,n/a,Simalfa 309,Alfa Adhesives,n/a,1927981,981,Zimmer & Rhode,Latex Backing,100,n/a,n/a
Pass,4FR4132-12-FL1-NT,Back & Bottom,4ABC,4132,"January 7, 2014",8.6,0,7.6,11.9,0.46,6.89,Fully Encapsulated,100,DAX 45 Polyurethane,,,,,,,,,71000,Buckley Industries,n/a,Simalfa 309,Alfa Adhesives,n/a,8829-02,SILVER,CHINTZ & COLLECTIONS,By Supplier,100,n/a,n/a
Fail,4FR4132-12-FL1-NT,Back & Bottom,3,4132,"December 20, 2013",14.2,0,13.7,10.9,0.74,11.32,Fully Encapsulated,100,DAX 45 Polyurethane,,,,,,,,,71000,Buckley Industries,n/a,Simalfa 309,Alfa Adhesives,7725R,8829-02,Silver,CHINTZ & COLLECTIONS,N/A,100,n/a,n/a
Pass,4FR4132-12-YH1,Back & Bottom,3,4132,"December 17, 2013",10.5,0,4.4,5,0.41,6.32,Fully Encapsulated,100,DAX 45 Polyurethane,,,,,,,,,71000,Buckley Industries,n/a,Simalfa 309,Alfa Adhesives,n/a,1927,981,Zimmer & Rhode,Latex Backing,100,n/a,n/a
Pass,4FR4132-12-WC1-NT,Back & Bottom,3,4132,"December 26, 2013",9.7,0,8.3,9.3,0.65,9.41,Fully Encapsulated,100,DAX 45 Polyurethane,,,,,,,,,71000,Buckley Industries,n/a,Simalfa 309,Alfa Adhesives,n/a,Z131/01,LICHEN,ZINC,Latex Backing,100,n/a,n/a
Pass,4FR4132-12-WC1-NT,Bolster,4,4132,"December 26, 2013",13.3,0,11.3,13.7,0.61,5.83,Fully Encapsulated,10,DAX 55 Polyurethane,90,FR-3706,,,,,,,71000,Buckley Industries,n/a,Simalfa 309,Alfa Adhesives,n/a,CL-112,STEEL GREY,Townsend Leather,By Supplier,100,n/a,n/a
Pass,4FR4132-12-FF-NT,Back & Bottom,1,4132,"May 31, 2013",9.9,0,5.6,4.3,0.55,8.45,Fully Encapsulated,100,DAX 45 Polyurethane,,,,,,,,,71000,Buckley Industries,n/a,Simalfa 309,Alfa Adhesives,n/a,U-210/33,WHIPPED CREAM & NUTS,LENI'S FABRICS,Latex Backing,100,n/a,n/a
Pass,4FR4132-12-FF-NT,Bolster,2,4132,"May 31, 2013",11,0,5.4,6.5,0.47,6.62,Fully Encapsulated,100,4101FR ETHAFOAM,,,,,,,,,n/a,n/a,n/a,Simalfa 309,Alfa Adhesives,7725R,K9228,FRENCH VANILLA,Townsend Leather,By Supplier,100,41321088-501,CDZ
Fail,4FR4132-12-YU1,Back & Bottom,1,4132,"March 19, 2014",7.5,0,7.4,17.6,0.78,12.04,Fully Encapsulated,100,DAX 45 Polyurethane,,,,,,,,,71000,Buckley Industries,n/a,Simalfa 309,Alfa Adhesives,n/a,31131-16,CARBON,KRAVET,Latex Backing,100,n/a,n/a
Pass,4FR4132-12-YU1,Back & Bottom,2,4132,"March 19, 2014",6.3,0,5.1,11,0.49,8.45,Fully Encapsulated,100,DAX 45 Polyurethane,,,,,,,,,71000,Buckley Industries,n/a,Simalfa 309,Alfa Adhesives,n/a,17189-19,ECRU,DOMINIQUE KIEFFER,Latex Backing,100,n/a,n/a
Pass,4FR4132-12-FS1,Back & Bottom,2,4132,"March 28, 2014",8.5,0,6,13.1,0.47,7,Fully Encapsulated,100,DAX 45 Polyurethane,,,,,,,,,71000,Buckley Industries,n/a,Simalfa 309,Alfa Adhesives,7725R,1100214,11,TELIO & CIE,Latex Backing,100,n/a,n/a
Pass,4FR4132-12-WM1-NT,Exit Bolster,2,4132,"May 22, 2013",12.1,0,6.7,15,0.56,5.42,Fully Encapsulated,90,FR-3706 Last-a-foam,10,DAX 55 Polyurethane,,,,,,,n/a,n/a,n/a,Simalfa 309,Alfa Adhesives,7725R,GLM-6887,Smokey Quartz,Townsend Leather,By Supplier,100,n/a,n/a
Pass,4FR4132-12-FG1,Back & Bottom,1,4132,"May 21, 2013",5.7,0,5.1,5.2,0.42,7.04,Fully Encapsulated,100,DAX 45 Polyurethane,,,,,,,,,71000,Buckley Industries,n/a,Simalfa 309,Alfa Adhesives,n/a,9528,BONE 05,GLANT TEXTILES,Thin Latex Backing,100,n/a,n/a
Pass,4FR4132-12-WR1,Back & Bottom,2,4132,"June 7, 2013",8.2,0,4.2,8.7,0.46,7.75,Fully Encapsulated,100,DAX 45 Polyurethane,,,,,,,,,71000,Buckley Industries,n/a,Simalfa 309,Alfa Adhesives,n/a,U-214.18,Sand Pebble Flame,Leni's Textiles,Thin Latex Backing,100,n/a,n/a
